Repository: naugumegor/Claude-project

# Ingenium

Личная база знаний: конспекты лекций, полезные ссылки и фото. Через год на этой же базе вырастет магазин.

## Стек

- **Next.js 16** (App Router, Cache Components) + TypeScript
- **Tailwind CSS 4** — палитра задана токенами в `src/app/globals.css`
- **Motion** — анимации (поиск, карточки, фильтры, переключатели)
- **i18n** — встроенный роутинг Next.js: `/ru/...` и `/en/...`, словари в `src/dictionaries`
- **react-markdown + KaTeX** — конспекты в Markdown с формулами
- **Neon Postgres + Drizzle ORM** — база (локально без настроек — встроенный PGlite в `.data/`)
- **Vercel Blob** — фото, загруженные через админку
- **Вход через GitHub** — в админку пускает только `naugumegor`

## Запуск

```bash
npm install
npm run dev      # http://localhost:3000 — миграции + демо-данные применятся сами
npm run build    # миграции + продакшн-сборка
npm run lint
npm run db:generate   # после правки src/db/schema.ts — создать новую миграцию
```

Локально без `GITHUB_CLIENT_ID` вход в админку (`/ru/admin`) пускает сразу, без GitHub.
Локальный PGlite однопользовательский: не запускай `build` и `start`/`dev` одновременно.

### Переменные окружения (Vercel)

| Переменная | Откуда |
|---|---|
| `DATABASE_URL` | интеграция Neon |
| `BLOB_READ_WRITE_TOKEN` | Blob-хранилище `ingenium-media` |
| `AUTH_SECRET` | случайная строка, подписывает cookie сессии |
| `GITHUB_CLIENT_ID` / `GITHUB_CLIENT_SECRET` | GitHub OAuth App (callback: `/api/auth/callback`) |
| `RESEND_API_KEY` | необязательно: ключ [Resend](https://resend.com) для писем со сбросом пароля |
| `MAIL_FROM` | необязательно: отправитель, напр. `Ingenium <mail@твой-домен>` (без своего домена Resend шлёт только на свою почту) |

## Где что лежит

| Путь | Что там |
|---|---|
| `src/app/[lang]/` | страницы: главная, `materials`, `materials/[slug]`, `reference` (справочник), `tools`, `glossary`, `news`, `docs/[id]` |
| `src/lib/taxonomy.ts` | разделы (Математика, Механика, …) и какие темы в них входят |
| `src/proxy.ts` | редирект `/` → `/ru` или `/en` по языку браузера |
| `src/dictionaries/` | переводы интерфейса |
| `src/lib/content.ts` | модель материала (тип, язык, переводы, теги) |
| `src/db/schema.ts` | таблицы: материалы, тексты RU/EN, темы, теги, медиа |
| `drizzle/` | SQL-миграции |
| `scripts/migrate.ts` | применяет миграции и заливает демо-данные в пустую базу |
| `src/lib/materials.ts` | кэшированные чтения для публичных страниц |
| `src/app/[lang]/admin/` | админка и Server Actions (сохранение, удаление, загрузка фото, превью ссылок) |
| `src/app/api/auth/` | вход через GitHub OAuth (и клиенты, и владелец; админ = GitHub-логин владельца) |
| `src/app/[lang]/login`, `src/app/[lang]/account` | вход/регистрация по почте и паролю, личный кабинет, избранное, удаление аккаунта (вместе с файлами) |
| `src/lib/session.ts`, `src/lib/password.ts` | подписанная cookie-сессия, хэши паролей (scrypt), защита от перебора |
| `src/app/[lang]/reset`, `src/lib/password-reset.ts`, `src/lib/mail.ts` | сброс пароля: одноразовая ссылка на час (в базе только SHA-256), письмо через Resend или ссылка из админки («Читатели») |
| `src/app/api/upload` | выдаёт браузеру админа токен для прямой загрузки PDF/HTML/.glb в Blob (до 100 МБ) |
| `src/app/api/files/[id]` | отдаёт документы: PDF inline, HTML в CSP-песочнице без доступа к сайту, 3D-модели |
| `src/lib/calc.ts`, `src/components/study/calc.tsx` | ` ```calc `: живые формулы со слайдерами и графиками |
| `src/lib/pyodide.ts`, `src/components/study/python-runner.tsx` | ` ```python `: запуск кода в браузере (Pyodide в Web Worker) |
| `src/lib/fits.ts`, `src/lib/reference-data.ts` | допуски ISO 286, стали, знаки ГОСТ; подсказки `H7/p6`, `40Х` в конспектах |
| `src/components/model-viewer.tsx`, `src/lib/embed.ts` | ` ```3d ` и вложения .glb: разнесённый вид, разрез, клик по детали; Sketchfab/Tinkercad |
| `src/lib/head-scripts.ts`, `src/lib/profile.ts` | тема и профиль «Общий / Инженерия / Бизнес»: `data-for` на элементах прячет чужие разделы |
| `src/lib/business-blocks.ts`, `src/components/business/` | бизнес-блоки: ` ```tool ` (NPV/IRR, юнит-экономика, безубыточность, спрос, WACC), ` ```canvas ` (SWOT, PESTEL, Портер, Lean Canvas), ` ```case `, ` ```process `, ` ```gantt `, ` ```sql ` (sql.js) |
| `content/glossary.json`, `src/lib/glossary.ts` | двуязычный глоссарий; `[[NPV]]` или `[[текст\|ключ]]` в конспекте даёт подсказку |
| `src/app/[lang]/account/doc-actions.ts`, `src/app/api/user-files/[id]` | «Мои документы» читателей: загрузка до 20 МБ, заявка на главную, модерация в админке |
| `src/app/[lang]/admin/news-actions.ts`, `src/app/[lang]/admin/news` | новости: редактор в админке, `/news` и блок на главной |
| `src/db/search.ts`, `src/app/api/search` | полнотекстовый поиск Postgres |
| `src/app/[lang]/feed.xml` | RSS: 50 последних материалов и новостей, `/ru/feed.xml` и `/en/feed.xml` |
| `src/lib/og.tsx`, `assets/fonts` | картинки-превью для соцсетей |
| `src/components/` | шапка, поиск, карточки, сетка с фильтрами |

File: content/notes/materials/heat-treatment-steels.ru.md
---
title: Термообработка и марки сталей
excerpt: Отжиг, нормализация, закалка, отпуск, улучшение, ХТО. Мартенсит и С-образные кривые. Как читать марки сталей по ГОСТ и что выбрать для вала, пружины или ножа.
tags: материаловедение, термообработка, закалка, марки сталей, твёрдость
date: 2026-10-22
---

## Четыре кита термообработки

| Операция | Нагрев | Охлаждение | Результат |
|---|---|---|---|
| **Отжиг** | выше $A_3$ (полный) или ниже $A_1$ (рекристаллизационный, на снятие напряжений) | очень медленно, с печью | мягкость, снятие напряжений, хорошая обрабатываемость |
| **Нормализация** | на 30–50 °C выше $A_3$ ($A_{cm}$) | на спокойном воздухе | мелкое зерно, чуть твёрже отжига; дёшево, часто как окончательная ТО для малоуглеродистых сталей |
| **Закалка** | выше $A_3$ (или $A_1$ для заэвтектоидных) | быстро: вода, масло, полимер | мартенсит, максимальная твёрдость и хрупкость |
| **Отпуск** | ниже $A_1$ | любое | снижение хрупкости и напряжений после закалки |

Закалка **без отпуска не применяется**: мартенсит слишком хрупкий и напряжённый, деталь может треснуть сама по себе.

## Что такое мартенсит

При быстром охлаждении углерод не успевает выйти из решётки, и аустенит (ГЦК) сдвиговым путём превращается в **мартенсит**: пересыщенный твёрдый раствор углерода в α-железе с искажённой тетрагональной решёткой. Отсюда огромная твёрдость (до 60–65 HRC у высокоуглеродистых сталей).

Чтобы получить мартенсит, скорость охлаждения должна быть выше **критической скорости закалки**. Это видно на **С-образной диаграмме** изотермического распада аустенита: кривая охлаждения не должна задеть «нос» С-кривой (≈ 500–550 °C), где аустенит быстро распадается на перлитные структуры (перлит, сорбит, троостит) или бейнит.

**Легирующие элементы** (Cr, Ni, Mo, Mn) сдвигают С-кривые вправо: критическая скорость меньше, можно калить в масле (меньше коробления и трещин) и прокаливать большие сечения. Это и есть **прокаливаемость**.

## Отпуск: три уровня

| Отпуск | Температура | Структура | Где |
|---|---|---|---|
| Низкий | 150–250 °C | мартенсит отпуска | режущий инструмент, подшипники, цементованные детали (HRC 58–63) |
| Средний | 350–500 °C | троостит отпуска | пружины, рессоры (высокий предел упругости) |
| Высокий | 500–650 °C | сорбит отпуска | валы, шестерни, шатуны (лучшее сочетание прочности и вязкости) |

**Улучшение** = закалка + высокий отпуск. Стандарт для ответственных деталей машин из среднеуглеродистых сталей (45, 40Х, 40ХН).

## Поверхностное упрочнение

- **Закалка ТВЧ** (токами высокой частоты): греем только поверхностный слой, твёрдая поверхность при вязкой сердцевине. Шейки валов, зубья.
- **Цементация**: насыщаем поверхность малоуглеродистой стали (15, 20Х, 12ХН3А, 18ХГТ) углеродом до 0.8–1%, потом закалка + низкий отпуск. Твёрдая (HRC 58–62) поверхность, вязкая сердцевина. Тяжелонагруженные шестерни.
- **Азотирование**: насыщение азотом при 500–600 °C, без последующей закалки, минимальное коробление, очень высокая твёрдость тонкого слоя (38Х2МЮА).
- **Нитроцементация**: углерод + азот одновременно.

## Как читать марки сталей (ГОСТ)

- **Ст3сп**: углеродистая обыкновенного качества, номер условный; «сп» спокойная (кп кипящая, пс полуспокойная). Сварные конструкции, неответственные детали.
- **Сталь 45**: качественная углеродистая, число это **сотые доли процента углерода** (0.45% C).
- **У8, У10А**: инструментальная углеродистая, число это **десятые доли процента** углерода (0.8%, 1.0%). «А» высококачественная (меньше S и P).
- **40Х, 12Х18Н10Т**: легированная. Первое число это углерод в сотых долях %, буквы это легирующие элементы, число после буквы это примерное содержание в процентах (нет числа = до 1–1.5%).

Буквы: **Х** хром, **Н** никель, **М** молибден, **Г** марганец, **С** кремний, **В** вольфрам, **Ф** ванадий, **Т** титан, **Ю** алюминий, **Д** медь, **Б** ниобий, **Р** бор, **К** кобальт.

Расшифровка: **12Х18Н10Т** = 0.12% C, 18% Cr, 10% Ni, до 1% Ti. Нержавейка аустенитного класса, немагнитная, хорошо сваривается. **ШХ15** подшипниковая, 1.5% Cr. **Р6М5** быстрорежущая, 6% W, 5% Mo. **65Г** пружинная, 0.65% C, марганец.

## Шпаргалка выбора

Наведи на марку стали, всплывёт её состав и свойства. Полный справочник сталей и сплавов лежит на странице [Справочник](/ru/reference).

| Деталь | Сталь | Обработка |
|---|---|---|
| Сварная рама | `Ст3сп`, `09Г2С` | без ТО |
| Вал, ось общего назначения | `Сталь 45` | улучшение, ТВЧ шеек |
| Нагруженный вал, шестерня | `40Х`, `40ХН` | улучшение или ТВЧ |
| Тяжёлая шестерня | `20Х`, `18ХГТ`, `12ХН3А` | цементация + закалка + низкий отпуск |
| Пружина | `65Г`, `60С2А` | закалка + средний отпуск |
| Подшипник | `ШХ15` | закалка + низкий отпуск |
| Нож, зубило | `У8`, `У10` | закалка + низкий отпуск |
| Резец, сверло | `Р6М5` | закалка + многократный отпуск |
| Пищевое, химия | `12Х18Н10Т`, AISI 304/321 | без ТО (аустенизация) |

## Твёрдость

- **HB** (Бринелль): вдавливаем шарик, для мягких и средних сталей.
- **HRC** (Роквелл, шкала C): алмазный конус, для закалённых сталей.
- **HV** (Виккерс): алмазная пирамида, универсально и для тонких слоев.

Оценка прочности по твёрдости для сталей: $\sigma_\text{в} \approx 3.4\,\text{HB}$ МПа.

## Карточки

```cards
Улучшение :: закалка + высокий отпуск (500–650 °C)
Отпуск пружин :: средний, 350–500 °C
Отпуск инструмента :: низкий, 150–250 °C
Мартенсит :: пересыщенный твёрдый раствор C в α-Fe
Что такое прокаливаемость :: глубина закалённого слоя, растёт с легированием
Сталь 45 :: 0.45% углерода, качественная
У10 :: инструментальная, 1.0% углерода
12Х18Н10Т :: 0.12% C, 18% Cr, 10% Ni, Ti, нержавейка
Буква Н в марке :: никель
Буква Г в марке :: марганец
Буква С в марке :: кремний
Цементация для каких сталей :: малоуглеродистых (0.1–0.25% C)
Прочность по твёрдости :: $\sigma_\text{в} \approx 3.4\,\text{HB}$
```

## Проверь себя

```quiz
? Какая обработка нужна валу из стали 45 для лучшего сочетания прочности и вязкости?
- отжиг
+ улучшение
- закалка без отпуска

? Что означает «М» в марке 30ХГСМ?
+ молибден
- марганец
- медь

? Почему легированные стали можно калить в масле?
+ легирование снижает критическую скорость закалки
- масло холоднее воды
- они не образуют мартенсит
```
